Repository: sg1000000/sg1000000.github.io

File: _posts/2022-07-30-steel-1.md
---
title: 优质模具钢材及特殊材料-1
author: songgen80
date: 2022-7-30 9:37:00 +0800
categories: [工作笔记]
tags: [设计,模具]
pin: true
---

### 优质模具钢材及特殊材料「奥伯杜瓦」与「胜百」

| 钢厂名称                     | 钢厂编号                                 | 钢材特性                                                     | 一般用途                                                     |
| ---------------------------- | ---------------------------------------- | ------------------------------------------------------------ | ------------------------------------------------------------ |
| AUBERT&DUVAL<br>法国奥伯杜瓦 | ADC3                                     | 高纯洁度，韧性和导热性优于常规热作<br/>钢，具备极佳的抗热疲劳性，优良的淬<br/>透性和良好的热处理尺寸稳定性 | 长寿命之大型铝合金、镁合金压铸模                             |
| ASSAB<br>瑞典胜百纯洁钢材    | 718H<br>IMPAX HI HARD                    | 组织均匀，质量稳定，具备良好的蚀纹<br/>性和放电加工性        | 中等批量生产的普通 PS、PE、PP、ABS <br/>等热塑性塑胶模具，不适用与啤添加防火<br/>阻燃剂之胶料及其他腐蚀性胶料<br/>如 POM、PVC 等 |
| ASSAB<br/>瑞典胜百纯洁钢材   | NIMAX                                    | 良好的抛光性和蚀纹加工性，优异的电<br/>火花加工及机械加工性能，高韧性，优<br/>良的焊接性 | 各种不同类型的塑胶模具如 LCD 电视、<br/>汽车及包装类产品模具及工程部件，<br/>不适用与啤添加防火阻燃剂之胶料及<br/>其他腐蚀性胶料如 POM、PVC 等 |
| ASSAB<br/>瑞典胜百纯洁钢材   | S136<br/>MIRRAX ESR                      | 高纯洁度，组织细小均匀，优秀镜面抛<br/>光性能和耐腐蚀性，良好的热处理尺寸<br/>稳定性，通过合适的热处理工艺，硬度<br/>可达 HRC50-52 并可提高抛光性、耐磨<br/>性和耐腐蚀性。 | 长期生产之中小型 PMMA、PC 等<br/>高镜面注塑模具，并适用于啤塑 <br/>PVC、PA、POM 等腐蚀性塑胶<br/>及添加阻燃剂之塑胶，亦适用于<br/>制作有耐腐蚀性要求的食品工<br/>业机械零部件 |
| ASSAB<br/>瑞典胜百纯洁钢材   | S136H<br/>MIRRAX ESR<br/>PRE-HARDENED    | 高纯洁度，组织细小均匀，优秀镜面抛<br/>光性能和耐腐蚀性，良好的热处理尺寸<br/>稳定性，通过合适的热处理工艺，硬度<br/>可达 HRC50-52 并可提高抛光性、耐磨<br/>性和耐腐蚀性。 | 中小批量生产之 PMMA、PC 等高镜<br/>面注塑模具，并适用于啤塑 PVC、PA、<br/>POM 等腐蚀性塑胶及添加阻燃剂之<br/>塑胶，亦适用于制作有耐腐蚀性要<br/>求的食品工业机械零部件 |
| ASSAB<br/>瑞典胜百纯洁钢材   | S136 SUP<br/>MIRRAX ESR                  | 抗蚀性能及韧性较 S136 更佳                                   | 中、大型复杂形状及长期生产之 PMMA、<br/>PC 等高镜面注塑模具，并适用于啤塑 <br/>PVC、PA、POM 等腐蚀性塑胶及添加<br/>阻燃剂之塑胶，亦适用于制作有耐腐蚀<br/>性要求的食品工业机械零部件 |
| ASSAB<br/>瑞典胜百纯洁钢材   | S136H SUP<br>MIRRAX<br/>ESR PRE-HARDENED | 抗蚀性能及韧性较 S136H 更佳                                  | 中、大型复杂形状之中小批生产 PMMA、<br/>PC 等高镜面注塑模具，并适用于啤塑PVC、<br/>PA、POM 等腐蚀性塑胶及添加阻燃剂之<br/>塑胶，亦适用于制作有耐腐蚀性要求的<br/>食品工业机械零部件 |
| ASSAB<br/>瑞典胜百纯洁钢材   | POLMAX                                   | 通过双重熔处理「电渣重熔+真空重熔」，<br/>纯洁度极高，组织均匀性优胜于 STAVAX，<br/>硬化态的表面抛光效果可达到光学镜面级，<br/>并具备优良的抗锈防酸能力和热处理<br/>尺寸稳定性 | 长期生产之高精度光学镜面模如 CD <br/>光盘母模、手机镜头模和导光板模具 |
| ASSAB<br/>瑞典胜百纯洁钢材   | ROYALLOY                                 | 良好的耐蚀性、兼备优良的切削<br/>加工性和焊接性              | 长期生产之高精度并有防酸要求之<br/>多型腔塑胶模模架；并适用于制作<br/>无表面抛光和蚀纹要求，但需要耐<br/>腐蚀及加工量大之橡胶模、塑胶模<br/>内模件、机械零件及夹具等 |
| ASSAB<br/>瑞典胜百纯洁钢材   | 8418<br/>DIEVAR                          | 高纯洁度，优良的韧性和抗回火性，<br/>具备极佳的抗热疲劳性和高温强度，<br/>优良的淬透性和良好的热处理<br/>尺寸稳定性 | 长寿面之中大型铝合金、镁合金压<br/>铸模及压铸模零件、热锻模、热挤压模 |
| ASSAB<br/>瑞典胜百纯洁钢材   | 8407<br/>ORVAR SUPREME                   | 高纯洁度，韧性优于普通 H13 类<br/>热作钢，具备良好的热抗疲劳性 | 中小型铝合金、镁合金压铸模及<br/>压铸模零部件，亦适用于制作长<br/>期生产之铝合金挤压模和非腐蚀<br/>性塑胶硬模和热固性塑胶压实模 |
| ASSAB<br/>瑞典胜百纯洁钢材   | 635<br/>CALMAX                           | 高韧性及耐磨性兼备，淬透性优良，<br/>可火焰硬化至 HRC 56-60，<br/>淬硬层达 5mm 厚 | 要求高抗粘着磨损性的五金冲压模、<br/>压印模，亦适用于制作要求高耐磨<br/>之添加剂之长寿命塑胶模具 |

**备注：以上资料仅供参考**

File: _posts/2022-07-30-steel.md
---
title: 优质模具钢材及特殊材料-1
author: songgen80
date: 2022-7-30 9:37:00 +0800
categories: [工作笔记]
tags: [设计,模具]
pin: true
---

### 优质模具钢材及特殊材料「奥伯杜瓦」与「胜百」

| 钢厂名称                                   | 钢厂编号                                 | 钢材特性                                                     | 一般用途                                                     |
| ------------------------------------------ | ---------------------------------------- | ------------------------------------------------------------ | ------------------------------------------------------------ |
| AUBERT&DUVAL<br>法国奥伯杜瓦优质特殊合金钢 | ADC3                                     | 高纯洁度，韧性和导热性优于常规热作钢，具备极佳的抗热疲劳性，优良的淬透性和良好的热处理尺寸稳定性 | 长寿命之大型铝合金、镁合金压铸模                             |
| ASSAB<br>瑞典胜百纯洁钢材                  | 718H<br>IMPAX HI HARD                    | 组织均匀，质量稳定，具备良好的蚀纹性和放电加工性             | 中等批量生产的普通 PS、PE、PP、ABS 等热塑性塑胶模具，不适用与啤添加防火阻燃剂之胶料及其他腐蚀性胶料如 POM、PVC 等 |
| ASSAB<br/>瑞典胜百纯洁钢材                 | NIMAX                                    | 良好的抛光性和蚀纹加工性，优异的电火花加工及机械加工性能，高韧性，优良的焊接性 | 各种不同类型的塑胶模具如 LCD 电视、汽车及包装类产品模具及工程部件，不适用与啤添加防火阻燃剂之胶料及其他腐蚀性胶料如 POM、PVC 等 |
| ASSAB<br/>瑞典胜百纯洁钢材                 | S136<br/>MIRRAX ESR                      | 高纯洁度，组织细小均匀，优秀镜面抛光性能和耐腐蚀性，良好的热处理尺寸稳定性，通过合适的热处理工艺，硬度可达 HRC50-52 并可提高抛光性、耐磨性和耐腐蚀性。 | 长期生产之中小型 PMMA、PC 等高镜面注塑模具，并适用于啤塑 PVC、PA、POM 等腐蚀性塑胶及添加阻燃剂之塑胶，亦适用于制作有耐腐蚀性要求的食品工业机械零部件 |
| ASSAB<br/>瑞典胜百纯洁钢材                 | S136H<br/>MIRRAX ESR<br/>PRE-HARDENED    | 高纯洁度，组织细小均匀，优秀镜面抛光性能和耐腐蚀性，良好的热处理尺寸稳定性，通过合适的热处理工艺，硬度可达 HRC50-52 并可提高抛光性、耐磨性和耐腐蚀性。 | 中小批量生产之 PMMA、PC 等高镜面注塑模具，并适用于啤塑 PVC、PA、POM 等腐蚀性塑胶及添加阻燃剂之塑胶，亦适用于制作有耐腐蚀性要求的食品工业机械零部件 |
| ASSAB<br/>瑞典胜百纯洁钢材                 | S136 SUP<br/>MIRRAX ESR                  | 抗蚀性能及韧性较 S136 更佳                                   | 中、大型复杂形状及长期生产之 PMMA、PC 等高镜面注塑模具，并适用于啤塑 PVC、PA、POM 等腐蚀性塑胶及添加阻燃剂之塑胶，亦适用于制作有耐腐蚀性要求的食品工业机械零部件 |
| ASSAB<br/>瑞典胜百纯洁钢材                 | S136H SUP<br>MIRRAX<br/>ESR PRE-HARDENED | 抗蚀性能及韧性较 S136H 更佳                                  | 中、大型复杂形状之中小批生产 PMMA、PC 等高镜面注塑模具，并适用于啤塑PVC、PA、POM 等腐蚀性塑胶及添加阻燃剂之塑胶，亦适用于制作有耐腐蚀性要求的食品工业机械零部件 |
| ASSAB<br/>瑞典胜百纯洁钢材                 | POLMAX                                   | 通过双重熔处理「电渣重熔+真空重熔」，纯洁度极高，组织均匀性优胜于 STAVAX，硬化态的表面抛光效果可达到光学镜面级，并具备优良的抗锈防酸能力和热处理尺寸稳定性 | 长期生产之高精度光学镜面模如 CD 光盘母模、手机镜头模和导光板模具 |
| ASSAB<br/>瑞典胜百纯洁钢材                 | ROYALLOY                                 | 良好的耐蚀性、兼备优良的切削加工性和焊接性                   | 长期生产之高精度并有防酸要求之多型腔塑胶模模架；并适用于制作无表面抛光和蚀纹要求，但需要耐腐蚀及加工量大之橡胶模、塑胶模内模件、机械零件及夹具等 |
| ASSAB<br/>瑞典胜百纯洁钢材                 | 8418<br/>DIEVAR                          | 高纯洁度，优良的韧性和抗回火性，具备极佳的抗热疲劳性和高温强度，优良的淬透性和良好的热处理尺寸稳定性 | 长寿面之中大型铝合金、镁合金压铸模及压铸模零件、热锻模、热挤压模 |
| ASSAB<br/>瑞典胜百纯洁钢材                 | 8407<br/>ORVAR SUPREME                   | 高纯洁度，韧性优于普通 H13 类热作钢，具备良好的热抗疲劳性    | 中小型铝合金、镁合金压铸模及压铸模零部件，亦适用于制作长期生产之铝合金挤压模和非腐蚀性塑胶硬模和热固性塑胶压实模 |
| ASSAB<br/>瑞典胜百纯洁钢材                 | 635<br/>CALMAX                           | 高韧性及耐磨性兼备，淬透性优良，可火焰硬化至 HRC 56-60，淬硬层达 5mm 厚 | 要求高抗粘着磨损性的五金冲压模、压印模，亦适用于制作要求高耐磨之添加剂之长寿命塑胶模具 |

**备注：以上资料仅供参考**

File: _posts/2022-10-27-ultrasonic_welding.md
---
title: 超声波焊接塑料件导熔线的设计
author: songgen80
date: 2022-10-27 9:37:00 +0800
categories: [工作笔记]
tags: [超声波，焊接，设计]
pin: true
---

### 一、焊接时需要考虑什么？

##### 1、焊缝的大小，有没有强度要求？

比如在卫浴行业上应用经常要求，焊接需要耐多少公斤水压，这时候需要将水压转化为所受的力值。其次是是否有拉拔力的要求，要承受几公斤的拉拔力。

##### 2、需要水密封或者气密封

这个很好理解，要求焊接缝不可漏水或者漏气，漏水可以通过试水设备来测试并观察是否从焊缝漏水，而漏气则可通过气密性测试仪测试。

##### 3、外观是否有要求

首先，是否可允许溢胶，如果焊缝属于外观面，则通常不允许溢胶，如果焊接属于内部结构件焊接则可允许溢胶，但通常以客户要求为准。

其次，焊接头及模具是否会压伤产品表面，造成不可逆的压伤刮伤。

通常需要在塑料表面与焊接头间增加保护膜，避免塑料件的压痕。

##### 4、焊接模具制作是否可行

产品结构是否会影响焊接头及模具的设计与制作。

### 二、如何确保焊接质量？

##### 1、材质

常用塑料之间的超声兼容性

<img src="F:\04 read-book\sg1000000.github.io\_img\_ultrasonic_welding\塑料间的超声波兼容性.JPG" style="zoom:80%;" />

##### 2、塑料件的结构

塑料件必须有一定的刚性和足够的壁厚来确保焊接不变形「超声波焊接压力一般在 2-6kgf/cm<sup>2</sup> 」。

##### 3、焊接线的位置及大小设计

主要注意熔接线与焊接头的相对位置、其次要注意焊接导熔线的设计原则，具体见第三点：导熔线的设计。

##### 4、焊接面的大小

焊接面的面积必须小于焊接头与产品的接触面积。

##### 5、焊接距离

一般超声波焊接分为近距离焊接和远距离焊接。

近距离焊接指熔接线与焊接头的距离 ≤6mm。

而焊接距离大于 6mm 称为远距离焊接。

一般来说，超声波在塑料件传递时会产生不同程度的衰减。

这种衰减对半结晶塑料尤为明显。

通常来讲，无定形塑料会比较适合于远距离焊接，而半结晶塑料则更适合近距离焊接，设计时要特别注意。

当然，一部分半结晶塑料也可以通过设计合适的熔接线及合理的结构进行远距离焊接。

##### 6、焊接头与塑料件的接触面

焊接头的形状与长短都会影响到焊接头的振幅与频率，因此在设计超声波焊接头的时候要按照工作频率确定基准频率面，而且基准频率面通常要占到焊接头面积的 70% 以上。

通常要求焊接头与塑料件的接触面的面积大于焊接面的面积，而且要求焊接面的垂直投影区域落在焊接头与塑料件的接触面积内，并要求对称居中排布。

如果焊接头与塑料件的接触面积过小，则容易导致塑料件的损伤和焊接效果不理想。

### 三、导熔线设计

##### 3.1 设计原则：

> 1、最初接触的两个面必须小，便于集中能量缩短时间来熔接
>
> 2、找到合适的固定和对齐的方法，如塑料件的接插孔、台阶或齿口
>
> 3、焊接面必须统一且紧密接触，尽量在同一明面上使能量转化一致

#### 3.2 作用：

> 1  缩短焊接时间
> 2  增加焊接强度
> 3 减少溢料
> 4 减小振幅

#### 3.3 一些常用的超声波焊接导熔线设计

##### 3.3.1 基本型

主要是在需要焊接的工件平面上设计一条连贯的导熔线，如下图所示：

<img src="F:\04 read-book\sg1000000.github.io\_img\_ultrasonic_welding\3.1.1 熔接线尺寸.jpg" style="zoom:80%;" />

对于无定形塑料熔接线角度建议 90°

<img src="F:\04 read-book\sg1000000.github.io\_img\_ultrasonic_welding\无定形塑料导熔线.jpg" style="zoom:50%;" />

而半结晶塑料熔接线角度建议 60°

<img src="F:\04 read-book\sg1000000.github.io\_img\_ultrasonic_welding\半结晶塑料导熔线.jpg" style="zoom: 67%;" />

##### 3.3.2 阶梯型

优点 - 可以有效避免溢胶，但对要求塑料件有一定的壁厚，比如 ≥2mm。

<img src="F:\04 read-book\sg1000000.github.io\_img\_ultrasonic_welding\阶梯型导熔线.jpg" style="zoom: 67%;" />

##### 3.3.3 沟槽型

焊接时能提供自定位，增加非焊接面的距离可以有效避免溢胶。

一般要求壁 厚≥3mm。

具体参考尺寸如下图所示：

<img src="F:\04 read-book\sg1000000.github.io\_img\_ultrasonic_welding\沟槽式焊接示意图.jpg" style="zoom:80%;" />

##### 3.3.4 剪切型

由于半结晶塑料从固体转化为融化状态温度变化区间很短，转化时间很快，在融化塑料与对应零件的塑料融合在一起之前，有可能部分的塑料已经固化了，直接导致基本型和阶梯型等在半结晶塑料的焊接中难以保证足够的焊接强度。

剪切型焊接的强度取决于融合区域的焊接深度，通常要求焊接深度为壁厚的 1.25 倍。

对于半结晶塑料，建议使用剪切型熔接线。

其结构示意如下图所示：

<img src="F:\04 read-book\sg1000000.github.io\_img\_ultrasonic_welding\剪切型焊接结构.jpg" style="zoom:67%;" />

其干涩量如下表所示：

| 零件最大尺寸 | 干涉量       | 零件公差   |
| ------------ | ------------ | ---------- |
| ＜ 18 mm     | 0.2 - 0.3 mm | ± 0.025 mm |
| 18 - 35 mm   | 0.3 - 0.4 mm | ± 0.050 mm |
| ＞35 mm      | 0.4 - 0.5 mm | ± 0.075 mm |



##### 3.3.5 特殊用途

在焊接零件之前增加 O 型圈，使超声波焊接只用于固定，水密性及气密性由密封圈保证。

需要注意的是，由于焊接时需要保证能量集中到熔接线上。

我们在设计的时候应当避免零件优先接触到密封，如果先接触到密封圈容易导致焊接不牢固。

如下图所示，焊接时上盖会优先碰到橡胶圈后再碰到熔接线，应避免此类设计。

<img src="F:\04 read-book\sg1000000.github.io\_img\_ultrasonic_welding\不合格熔接线-1.png" style="zoom:50%;" />

#### 3.4 一些需要避免的设计

##### 3.4.1 避免无定位

无定位这个不难理解，就是两个需要焊接的塑料件导熔线开始接触的时候，两个零件需要有额外的特征确保两个塑料件有一个准确的定位。可以通过一些唇边、孔与凸台的方式。

当然也可以通过超声波模具定位，单这种方式对模具会有一定要求。

##### 3.4.2 避免尖角

有尖角的塑料零件在注塑过程中容易产生应力集中，在超声波的作用下，很容易发生折断或者破裂，在设计时建议增加不小于 R0.5 的圆角。

##### 3.4.3 避免薄壁

原理同 3.4.2 塑料件的一些薄弱的特征会在高频的震动中产生断裂或破损，通常需要增加 R 角和增加壁厚来解决此类问题。

如下图粉红色部位，焊接后容易产生断裂。

<img src="F:\04 read-book\sg1000000.github.io\_img\_ultrasonic_welding\薄壁特征.JPG" style="zoom:50%;" />

##### 3.4.4 避免熔接线区域与焊接头间悬空，不利于能量传导

焊接头与焊接零件接触区域投影应能覆盖到熔接线的全部区域，要避免熔接线区域与焊接头的垂直投影间有缝隙。

不良如下图所示：

<img src="F:\04 read-book\sg1000000.github.io\_img\_ultrasonic_welding\不合理的设计2.jpg" style="zoom:50%;" />

##### 3.4.5 避免熔接线不在同一个水平面上

尽量避免熔接线分布到台阶平面上「如下图所示」，理论上也可以焊接，但是也容易出现上下焊接不均匀的情况。

这是由于超声波传导距离越长能量损失越大，特别对于半结晶塑料，尽量避免此类问题。

<img src="F:\04 read-book\sg1000000.github.io\_img\_ultrasonic_welding\熔接线不在同一平面.jpg" style="zoom:50%;" />



##### 3.4.6 避免超声波传导零件有孔特征或者缺口

与焊接头接触的塑料件主要用于超声波的传导，如果这个塑料件有一些缺口或者是侧边孔洞，超声波在传导的过程中就会产生衰减。

特别对于半结晶材料，非常容易导致对应的位置出现焊接不到位的情况，尽量避免这种结构，或者必要时将这种孔设计到焊接的另一个零件上。

<img src="F:\04 read-book\sg1000000.github.io\_img\_ultrasonic_welding\不好的设计.jpg" style="zoom:50%;" />

##### 3.4.7 避免悬臂梁结构

同前面所说的一样，超声波在零件上传导属于直线传导，碰到空气等会产生能量损失，对于悬臂结构，焊接头垂直投影很难完全覆盖到熔接区域，导致超声波能量传导异常，最终导致焊接失败。

因此，我们设计时需要避免此类悬臂结构，特别是半结晶材料。

<img src="F:\04 read-book\sg1000000.github.io\_img\_ultrasonic_welding\悬臂梁焊接结构.jpg" style="zoom: 50%;" />
